Repository: Abdul-139/Trial-1

File: Book3-3- (1).csv (part 1 of 3)
"No.","year","Ref.","filler type","function","filler size/nm","BET","cage size/A","aperture size/A","loading amout","","matrix type","","thickness/μm","","","","T/℃","P/bar","Control CH4 permeability","Control CO2 permeability","Control CO2/CH4 selectivity","Relative CH4 permeability","Relative CO2 permeability","Relative CO2/CH4 selectivity"
"3","2018 ","1 ","Cu3BTC2","","100","1232","8.6","8.6","5.00%","","Azide-PMP","","60","","","","30.0 ","2","10.50 ","97.20 ","9.26 ","0.50 ","0.91 ","1.83 "
"4","","","Cu3BTC2","","100","1232","8.6","8.6","10.00%","","Azide-PMP","","60","","","","30.0 ","2","10.50 ","97.20 ","9.26 ","0.50 ","1.05 ","2.09 "
"5","","","Cu3BTC2","","100","1232","8.6","8.6","15.00%","","Azide-PMP","","60","","","","30.0 ","2","10.50 ","97.20 ","9.26 ","0.52 ","1.28 ","2.44 "
"6","","","Cu3BTC2","","100","1232","8.6","8.6","20.00%","","Azide-PMP","","60","","","","30.0 ","2","10.50 ","97.20 ","9.26 ","0.56 ","1.48 ","2.63 "
"8","2010","2","CuTPA","","1500","625","5.2","5.2","15.00%","","PVAc","","","","","","","","0.07 ","2.44 ","35.01 ","1.16 ","1.34 ","1.16 "
"10","2017","3","MMIF","","45","420","3.35","3.35","10.00%","","Matrimid 5218","","","","","","35.0 ","4","0.19 ","6.82 ","35.89 ","1.11 ","1.19 ","1.07 "
"11","","","MMIF","","45","420","3.35","3.35","20.00%","","Matrimid 5218","","60","","","","35.0 ","4","0.19 ","6.82 ","35.89 ","1.34 ","1.27 ","0.95 "
"12","","","MMIF","","45","420","3.35","3.35","10.00%","","Matrimid 5218","","40","","","","35.0 ","4","0.19 ","6.82 ","35.89 ","0.98 ","1.06 ","1.08 "
"18","2010","4","Cu3(BTC)2","","10000","1071","8.6","8.6","10.00%","","Matrimid 5218","","42.5","","2.82","","35","10","0.56 ","9.90 ","17.80 ","1.27 ","1.56 ","1.22 "
"19","","","Cu3(BTC)2","","10000","1071","8.6","8.6","20.00%","","Matrimid 5218","","42.5","","3.38","","35","10","0.56 ","9.90 ","17.80 ","1.31 ","1.64 ","1.25 "
"20","","","Cu3(BTC)2","","10000","1071","8.6","8.6","30.00%","","Matrimid 5218","","42.5","","3.7","","35","10","0.56 ","9.90 ","17.80 ","1.37 ","1.77 ","1.29 "
"22","2014","5","Cu3(BTC)2","","1000","1439","8.6","8.6","10.00%","","Ultem 1000","","42.5","","","","35","3.5","0.03 ","1.14 ","36.77 ","1.25 ","1.36 ","1.09 "
"23","","","Cu3(BTC)2","","1000","1439","8.6","8.6","20.00%","","Ultem 1000","","42.5","","","","35","3.5","0.03 ","1.14 ","36.77 ","2.04 ","2.09 ","1.03 "
"24","","","Cu3(BTC)2","","1000","1439","","8.6","30.00%","","Ultem 1000","","42.5","","","","35","3.5","0.03 ","1.14 ","36.77 ","3.92 ","3.62 ","0.92 "
"25","","","Cu3(BTC)2","","1000","1439","8.6","8.6","40.00%","","Ultem 1000","","42.5","","","","35","3.5","0.03 ","1.14 ","36.77 ","17.34 ","10.04 ","0.58 "
"27","2014","6","Cu3(BTC)2","150℃","400","","8.6","8.6","10.00%","mixed with matrix, then heat at150","ODPA–TMPDA","","55","","","","35","2","1.63 ","47.70 ","29.29 ","1.96 ","1.82 ","0.93 "
"28","","","Cu3(BTC)2","165℃","400","29.4","8.6","8.6","10.00%","165","ODPA–TMPDA","","55","","","","35","2","1.63 ","47.70 ","29.29 ","2.80 ","2.56 ","0.91 "
"29","","","Cu3(BTC)2","180℃","400","","8.6","8.6","10.00%","180","ODPA–TMPDA","","55","","","","35","2","1.63 ","47.70 ","29.29 ","2.65 ","2.35 ","0.89 "
"30","","","Cu3(BTC)2","200℃","400","703.2","8.6","8.6","10.00%","200","ODPA–TMPDA","","55","","","","35","2","1.63 ","47.70 ","29.29 ","2.73 ","2.47 ","0.90 "
"31","","","Cu3(BTC)2","220℃","400","","","8.6","10.00%","220","ODPA–TMPDA","","55","","","","35","2","1.63 ","47.70 ","29.29 ","2.73 ","2.45 ","0.90 "
"32","","","Cu3(BTC)2","220℃","400","","8.6","8.6","15.00%","150","ODPA–TMPDA","","55","","","","35","2","1.63 ","47.70 ","29.29 ","2.82 ","2.58 ","0.91 "
"33","","","Cu3(BTC)2","220℃","400","","8.6","8.6","20.00%","","ODPA–TMPDA","","55","","","","35","2","1.63 ","47.70 ","29.29 ","3.51 ","3.29 ","0.94 "
"34","","","Cu3(BTC)2","220℃","400","","8.6","8.6","30.00%","","ODPA–TMPDA","","55","","","","35","2","1.63 ","47.70 ","29.29 ","4.42 ","3.98 ","0.90 "
"35","","","Cu3(BTC)2","220℃","400","","8.6","8.6","40.00%","","ODPA–TMPDA","","55","","","","35","2","1.63 ","47.70 ","29.29 ","5.77 ","5.47 ","0.95 "
"36","","","Cu3(BTC)2","220℃","400","","8.6","8.6","50.00%","","ODPA–TMPDA","","55","","","","35","2","1.63 ","47.70 ","29.29 ","29.11 ","10.34 ","0.36 "
"39","","","Cu3(BTC)2","165℃","400","29.4","8.6","8.6","10.00%","165","ODPA–TMPDA","","55","","","","35","2","0.20 ","7.60 ","37.50 ","2.00 ","2.03 ","1.01 "
"40","","","Cu3(BTC)2","200℃","400","703","8.6","8.6","10.00%","200","ODPA–TMPDA","","55","","","","35","2","0.21 ","8.10 ","37.80 ","3.06 ","3.06 ","1.00 "
"42","2013","7","Cu3(BTC)2","","50000","1669.1","8.6","8.6","10.00%","","PPO","","30","","","","30","10","4.39 ","69.00 ","15.70 ","1.25 ","1.09 ","0.87 "
"43","","","Cu3(BTC)2","","13000","1791.5","8.6","8.6","10.00%","40% sonication amplitude","PPO","","30","","","","30","10","4.39 ","69.00 ","15.70 ","0.83 ","1.23 ","1.49 "
"44","","","Cu3(BTC)2","","6000","2262.2","8.6","8.6","10.00%","100%sonication amplitude","PPO","","30","","","","30","10","4.39 ","69.00 ","15.70 ","0.69 ","1.25 ","1.80 "
"46","2019","8","CuZnIF","","550","","","19.00 ","0.10%","","PEBAX1657","","20","","","","25","14","3.00 ","126.00 ","42.00 ","1.21 ","1.40 ","1.15 "
"47","","","CuZnIF","","550","","","19.00 ","0.50%","","PEBAX1657","","20","","","","25","14","3.00 ","126.00 ","42.00 ","1.12 ","1.51 ","1.36 "
"48","","","CuZnIF","","550","","","19.00 ","1.00%","","PEBAX1657","","20","","","","25","14","3.00 ","126.00 ","42.00 ","1.35 ","1.63 ","1.21 "
"49","","","CuZnIF","","550","","","19.00 ","1.50%","","PEBAX1657","","20","","","","25","14","3.00 ","126.00 ","42.00 ","1.35 ","1.57 ","1.17 "
"50","","","CuZnIF","","550","","","19.00 ","2.00%","","PEBAX1657","","20","","","","25","14","3.00 ","126.00 ","42.00 ","1.51 ","1.55 ","1.02 "
"51","","","CuZnIF","","550","","","19.00 ","10.00%","","PEBAX1657","","20","","","","25","14","3.00 ","126.00 ","42.00 ","1.49 ","1.56 ","1.05 "
"53","2017","9","Cu3(BTC)2","","","1261","8.6","8.6","5.00%","","PEBAX1657","","75","","","","30","0.3","5.12 ","84.20 ","16.45 ","1.00 ","1.09 ","1.08 "
"54","","","Cu3(BTC)2","","","1261","8.6","8.6","10.00%","","PEBAX1657","","75","","","","30","0.3","5.12 ","84.20 ","16.45 ","1.05 ","1.22 ","1.16 "
"55","","","Cu3(BTC)2","","","1261","8.6","8.6","15.00%","","PEBAX1657","","75","","","","30","0.3","5.12 ","84.20 ","16.45 ","1.23 ","1.53 ","1.25 "
"56","","","Cu3(BTC)2","","","1261","8.6","8.6","20.00%","","PEBAX1657","","75","","","","30","0.3","5.12 ","84.20 ","16.45 ","1.67 ","1.99 ","1.19 "
"57","","","Cu3(BTC)2","NH2","","644","8.6","8.6","5.00%","","PEBAX1657","","75","","","","30","0.3","5.12 ","84.20 ","16.45 ","0.99 ","1.10 ","1.12 "
"58","","","Cu3(BTC)2","NH2","","644","8.6","8.6","10.00%","","PEBAX1657","","75","","","","30","0.3","5.12 ","84.20 ","16.45 ","1.01 ","1.29 ","1.27 "
"59","","","Cu3(BTC)2","NH2","","644","8.6","8.6","15.00%","","PEBAX1657","","75","","","","30","0.3","5.12 ","84.20 ","16.45 ","1.12 ","1.61 ","1.43 "
"60","","","Cu3(BTC)2","NH2","","644","8.6","8.6","20.00%","","PEBAX1657","","75","","","","30","0.3","5.12 ","84.20 ","16.45 ","1.27 ","2.02 ","1.60 "
"84","2008","13","Cu–BPY–HFS","","250","2000","8","8","10.00%","","Matrimid 5218","","","2.57","","","35.0 ","3.9","0.21 ","7.29 ","34.71 ","1.14 ","1.07 ","0.94 "
"85","","","Cu–BPY–HFS","","250","2000","8","8","20.00%","","Matrimid 5218","","","2.67","","","35.0 ","3.9","0.21 ","7.29 ","34.71 ","1.71 ","1.36 ","0.79 "
"86","","","Cu–BPY–HFS","","250","2000","8","8","20.00%","","Matrimid 5218","","","2.67","","","35.0 ","3.9","0.21 ","7.29 ","34.71 ","1.76 ","1.37 ","0.78 "
"87","","","Cu–BPY–HFS","","250","2000","8","8","30.00%","","Matrimid 5218","","","2.54","","","35.0 ","3.9","0.21 ","7.29 ","34.71 ","1.81 ","1.42 ","0.79 "
"88","","","Cu–BPY–HFS","","250","2000","8","8","40.00%","","Matrimid 5218","","","/","","","35.0 ","3.9","0.21 ","7.29 ","34.71 ","2.81 ","2.07 ","0.74 "
"94","2019","14","MOF-5","","3000","","7.8","7.8","5.00%","","PI","","40","","","","25","1","0.22 ","2.05 ","9.32 ","1.24 ","1.33 ","1.07 "
"95","","","MOF-5","","3000","","7.8","7.8","5.00%","","PI","","40","","","","25","2","0.22 ","2.10 ","9.42 ","1.35 ","1.67 ","1.23 "
"96","","","MOF-5","","3000","","7.8","7.8","5.00%","","PI","","40","","","","25","3","0.23 ","2.20 ","9.78 ","1.37 ","1.68 ","1.22 "
"97","","","MOF-5","","3000","","7.8","7.8","5.00%","","PI","","40","","","","25","4","0.23 ","2.25 ","9.91 ","1.43 ","1.70 ","1.19 "
"98","","","MOF-5","","3000","","7.8","7.8","5.00%","","PI","","40","","","","25","5","0.25 ","2.30 ","9.24 ","1.32 ","1.72 ","1.30 "
"99","","","MOF-5","Ni","3000","","7.8","7.8","5.00%","","PI","","40","","","","25","1","0.22 ","2.05 ","9.32 ","1.47 ","1.69 ","1.15 "
"100","","","MOF-5","Ni","3000","","7.8 ","7.8 ","5.00%","","PI","","40","","","","25","2","0.22 ","2.10 ","9.42 ","1.46 ","1.79 ","1.23 "
"101","","","MOF-5","Ni","3000","","7.8","7.8","5.00%","","PI","","40","","","","25","3","0.23 ","2.20 ","9.78 ","1.46 ","1.76 ","1.20 "
"102","","","MOF-5","Ni","3000","","7.8","7.8","5.00%","","PI","","40","","","","25","4","0.23 ","2.25 ","9.91 ","1.47 ","1.73 ","1.18 "
"103","","","MOF-5","Ni","3000","","7.8","7.8","5.00%","","PI","","40","","","","25","5","0.25 ","2.30 ","9.24 ","1.38 ","1.82 ","1.32 "
"104","","","MOF-5","Co","3000","","7.8","7.8","5.00%","","PI","","40","","","","25","1","0.22 ","2.05 ","9.32 ","1.80 ","1.84 ","1.02 "
"105","","","MOF-5","Co","3000","","7.8","7.8","5.00%","","PI","","40","","","","25","2","0.22 ","2.10 ","9.42 ","2.03 ","1.85 ","0.91 "
"106","","","MOF-5","Co","3000","","7.8","7.8","5.00%","","PI","","40","","","","25","3","0.23 ","2.20 ","9.78 ","2.12 ","1.88 ","0.89 "
"107","","","MOF-5","Co","3000","","7.8","7.8","5.00%","","PI","","40","","","","25","4","0.23 ","2.25 ","9.91 ","2.37 ","2.16 ","0.91 "
"108","","","MOF-5","Co","3000","","7.8","7.8","5.00%","","PI","","40","","","","25","5","0.25 ","2.30 ","9.24 ","2.46 ","2.34 ","0.95 "
"109","","","MOF-5","Cu","3000","","7.8","7.8","5.00%","","PI","","40","","","","25","1","0.22 ","2.05 ","9.32 ","2.60 ","1.99 ","0.76 "
"110","","","MOF-5","Cu","3000","","7.8","7.8","5.00%","","PI","","40","","","","25","2","0.22 ","2.10 ","9.42 ","2.38 ","2.14 ","0.90 "
"111","","","MOF-5","Cu","3000","","7.8","7.8","5.00%","","PI","","40","","","","25","3","0.23 ","2.20 ","9.78 ","2.68 ","2.26 ","0.85 "
"112","","","MOF-5","Cu","3000","","7.8","7.8","5.00%","","PI","","40","","","","25","4","0.23 ","2.25 ","9.91 ","3.06 ","2.25 ","0.74 "
"113","","","MOF-5","Cu","3000","","7.8","7.8","5.00%","","PI","","40","","","","25","5","0.25 ","2.30 ","9.24 ","3.14 ","2.66 ","0.85 "
"114","","","MOF-5","NiCo","3000","","7.8","7.8","5.00%","","PI","","40","","","","25","1","0.22 ","2.05 ","9.32 ","1.84 ","1.85 ","1.00 "
"115","","","MOF-5","NiCo","3000","","7.8","7.8","5.00%","","PI","","40","","","","25","2","0.22 ","2.10 ","9.42 ","2.04 ","1.90 ","0.94 "
"116","","","MOF-5","NiCo","3000","","7.8","7.8","5.00%","","PI","","40","","","","25","3","0.23 ","2.20 ","9.78 ","2.19 ","1.91 ","0.88 "
"117","","","MOF-5","NiCo","3000","","7.8","7.8","5.00%","","PI","","40","","","","25","4","0.23 ","2.25 ","9.91 ","2.44 ","2.18 ","0.89 "
"118","","","MOF-5","NiCo","3000","","7.8","7.8","5.00%","","PI","","40","","","","25","5","0.25 ","2.30 ","9.24 ","2.58 ","1.88 ","0.73 "
"119","","","MOF-5","NiCu","3000","","7.8","7.8","5.00%","","PI","","40","","","","25","1","0.22 ","2.05 ","9.32 ","2.20 ","2.01 ","0.92 "
"120","","","MOF-5","NiCu","3000","","7.8","7.8","5.00%","","PI","","40","","","","25","2","0.22 ","2.10 ","9.42 ","2.52 ","2.15 ","0.85 "
"121","","","MOF-5","NiCu","3000","","7.8","7.8","5.00%","","PI","","40","","","","25","3","0.23 ","2.20 ","9.78 ","2.70 ","2.30 ","0.85 "
"122","","","MOF-5","NiCu","3000","","7.8","7.8","5.00%","","PI","","40","","","","25","4","0.23 ","2.25 ","9.91 ","3.10 ","2.27 ","0.73 "
"123","","","MOF-5","NiCu","3000","","7.8","7.8","5.00%","","PI","","40","","","","25","5","0.25 ","2.30 ","9.24 ","3.04 ","2.51 ","0.83 "
"124","","","MOF-5","CuCo","3000","","7.8","7.8","5.00%","","PI","","40","","","","25","1","0.22 ","2.05 ","9.32 ","2.32 ","2.07 ","0.89 "
"125","","","MOF-5","CuCo","3000","","7.8","7.8","5.00%","","PI","","40","","","","25","2","0.22 ","2.10 ","9.42 ","2.47 ","2.28 ","0.92 "
"126","","","MOF-5","CuCo","3000","","7.8","7.8","5.00%","","PI","","40","","","","25","3","0.23 ","2.20 ","9.78 ","2.72 ","2.32 ","0.85 "
"127","","","MOF-5","CuCo","3000","","7.8","7.8","5.00%","","PI","","40","","","","25","4","0.23 ","2.25 ","9.91 ","3.10 ","2.42 ","0.78 "
"128","","","MOF-5","CuCo","3000","","7.8","7.8","5.00%","","PI","","40","","","","25","5","0.25 ","2.30 ","9.24 ","3.13 ","2.61 ","0.83 "
"129","","","MOF-5","","3000","","7.8","7.8","5.00%","","PI","","40","","","","25","1","0.22 ","2.05 ","9.32 ","1.58 ","1.78 ","1.13 "
"130","","","MOF-5","","3000","","7.8","7.8","5.00%","","PI","","40","","","","25","2","0.22 ","2.10 ","9.42 ","2.10 ","2.24 ","1.07 "
"131","","","MOF-5","","3000","","7.8","7.8","5.00%","","PI","","40","","","","25","3","0.23 ","2.20 ","9.78 ","2.11 ","2.23 ","1.06 "
"132","","","MOF-5","","3000","","7.8","7.8","5.00%","","PI","","40","","","","25","4","0.23 ","2.25 ","9.91 ","2.24 ","2.19 ","0.98 "
"133","","","MOF-5","","3000","","7.8","7.8","5.00%","","PI","","40","","","","25","5","0.25 ","2.30 ","9.24 ","2.50 ","2.22 ","0.89 "
"134","","","MOF-5","Ni","3000","","7.8","7.8","5.00%","","PI","","40","","","","25","1","0.22 ","2.05 ","9.32 ","2.05 ","2.15 ","1.05 "
"135","","","MOF-5","Ni","3000","","7.8","7.8","5.00%","","PI","","40","","","","25","2","0.22 ","2.10 ","9.42 ","2.11 ","2.26 ","1.07 "
"136","","","MOF-5","Ni","3000","","7.8","7.8","5.00%","","PI","","40","","","","25","3","0.23 ","2.20 ","9.78 ","2.28 ","2.31 ","1.01 "
"137","","","MOF-5","Ni","3000","","7.8","7.8","5.00%","","PI","","40","","","","25","4","0.23 ","2.25 ","9.91 ","2.41 ","2.31 ","0.96 "
"138","","","MOF-5","Ni","3000","","7.8","7.8","5.00%","","PI","","40","","","","25","5","0.25 ","2.30 ","9.24 ","2.61 ","2.32 ","0.89 "
"139","","","MOF-5","Co","3000","","7.8","7.8","5.00%","","PI","","40","","","","25","1","0.22 ","2.05 ","9.32 ","2.22 ","2.20 ","0.99 "
"140","","","MOF-5","Co","3000","","7.8","7.8","5.00%","","PI","","40","","","","25","2","0.22 ","2.10 ","9.42 ","2.44 ","2.29 ","0.94 "
"141","","","MOF-5","Co","3000","","7.8","7.8","5.00%","","PI","","40","","","","25","3","0.23 ","2.20 ","9.78 ","2.68 ","2.35 ","0.88 "
"142","","","MOF-5","Co","3000","","7.8","7.8","5.00%","","PI","","40","","","","25","4","0.23 ","2.25 ","9.91 ","2.91 ","2.36 ","0.81 "
"143","","","MOF-5","Co","3000","","7.8","7.8","5.00%","","PI","","40","","","","25","5","0.25 ","2.30 ","9.24 ","2.90 ","2.42 ","0.83 "
"144","","","MOF-5","Cu","3000","","7.8","7.8","5.00%","","PI","","40","","","","25","1","0.22 ","2.05 ","9.32 ","2.30 ","2.73 ","1.19 "
"145","","","MOF-5","Cu","3000","","7.8","7.8","5.00%","","PI","","40","","","","25","2","0.22 ","2.10 ","9.42 ","2.58 ","2.29 ","0.88 "
"146","","","MOF-5","Cu","3000","","7.8","7.8","5.00%","","PI","","40","","","","25","3","0.23 ","2.20 ","9.78 ","2.75 ","2.37 ","0.86 "
"147","","","MOF-5","Cu","3000","","7.8","7.8","5.00%","","PI","","40","","","","25","4","0.23 ","2.25 ","9.91 ","3.08 ","2.41 ","0.78 "
"148","","","MOF-5","Cu","3000","","7.8","7.8","5.00%","","PI","","40","","","","25","5","0.25 ","2.30 ","9.24 ","3.26 ","2.96 ","0.91 "
"149","","","MOF-5","","3000","","7.8","7.8","5.00%","","PI","","40","","","","25","1","0.22 ","2.05 ","9.32 ","2.46 ","2.55 ","1.04 "
"150","","","MOF-5","","3000","","7.8","7.8","5.00%","","PI","","40","","","","25","2","0.22 ","2.10 ","9.42 ","2.75 ","2.90 ","1.06 "
"151","","","MOF-5","","3000","","7.8","7.8","5.00%","","PI","","40","","","","25","3","0.23 ","2.20 ","9.78 ","2.90 ","2.87 ","0.99 "
"152","","","MOF-5","","3000","","7.8","7.8","5.00%","","PI","","40","","","","25","4","0.23 ","2.25 ","9.91 ","3.19 ","3.04 ","0.95 "
"153","","","MOF-5","","3000","","7.8","7.8","5.00%","","PI","","40","","","","25","5","0.25 ","2.30 ","9.24 ","2.96 ","3.11 ","1.05 "
"154","","","MOF-5","Ni","3000","","7.8","7.8","5.00%","","PI","","40","","","","25","1","0.22 ","2.05 ","9.32 ","2.83 ","2.66 ","0.94 "
"155","","","MOF-5","Ni","3000","","7.8","7.8","5.00%","","PI","","40","","","","25","2","0.22 ","2.10 ","9.42 ","3.03 ","3.00 ","0.99 "
"156","","","MOF-5","Ni","3000","","7.8","7.8","5.00%","","PI","","40","","","","25","3","0.23 ","2.20 ","9.78 ","3.42 ","3.08 ","0.90 "
"157","","","MOF-5","Ni","3000","","7.8","7.8","5.00%","","PI","","40","","","","25","4","0.23 ","2.25 ","9.91 ","3.57 ","3.16 ","0.88 "
"158","","","MOF-5","Ni","3000","","7.8","7.8","5.00%","","PI","","40","","","","25","5","0.25 ","2.30 ","9.24 ","3.60 ","3.38 ","0.94 "
"159","","","MOF-5","Co","3000","","7.8","7.8","5.00%","","PI","","40","","","","25","1","0.22 ","2.05 ","9.32 ","2.86 ","2.67 ","0.93 "
"160","","","MOF-5","Co","3000","","7.8","7.8","5.00%","","PI","","40","","","","25","2","0.22 ","2.10 ","9.42 ","3.07 ","3.10 ","1.01 "
"161","","","MOF-5","Co","3000","","7.8","7.8","5.00%","","PI","","40","","","","25","3","0.23 ","2.20 ","9.78 ","3.95 ","3.10 ","0.78 "
"162","","","MOF-5","Co","3000","","7.8","7.8","5.00%","","PI","","40","","","","25","4","0.23 ","2.25 ","9.91 ","3.59 ","3.19 ","0.89 "
"163","","","MOF-5","Co","3000","","7.8","7.8","5.00%","","PI","","40","","","","25","5","0.25 ","2.30 ","9.24 ","3.63 ","3.41 ","0.94 "
"164","","","MOF-5","Cu","3000","","7.8","7.8","5.00%","","PI","","40","","","","25","1","0.22 ","2.05 ","9.32 ","2.87 ","2.80 ","0.98 "
"165","","","MOF-5","Cu","3000","","7.8","7.8","5.00%","","PI","","40","","","","25","2","0.22 ","2.10 ","9.42 ","3.14 ","3.19 ","1.02 "
"166","","","MOF-5","Cu","3000","","7.8","7.8","5.00%","","PI","","40","","","","25","3","0.23 ","2.20 ","9.78 ","3.50 ","3.18 ","0.91 "
"167","","","MOF-5","Cu","3000","","7.8","7.8","5.00%","","PI","","40","","","","25","4","0.23 ","2.25 ","9.91 ","3.58 ","3.20 ","0.89 "
"168","","","MOF-5","Cu","3000","","7.8","7.8","5.00%","","PI","","40","","","","25","5","0.25 ","2.30 ","9.24 ","3.73 ","3.50 ","0.94 "
"170","2014","15","MOF-5","cubic","55","2387","8.67","8.67","5.00%","note:c=cubic","PEI","","35","","","","25.0 ","3.0 ","0.09 ","1.68 ","18.67 ","1.33 ","1.37 ","1.03 "
"171","","","MOF-5","cubic","55","2387","8.67","8.67","15.00%","","PEI","","35","","","","25.0 ","3.0 ","0.09 ","1.68 ","18.67 ","1.67 ","1.91 ","1.15 "
"172","","","MOF-5","cubic","55","2387","8.67","8.67","25.00%","","PEI","","35","","","","25.0 ","3.0 ","0.09 ","1.68 ","18.67 ","2.56 ","3.21 ","1.26 "
"174","2014","16","T-MOF-5","tetragonal","90","1280","6.3","6.3","5.00%","note:T=tetragonal","PEI","","35","","","","25.0 ","6.0 ","0.09 ","1.70 ","18.89 ","1.11 ","1.12 ","1.01 "
"175","","","T-MOF-5","tetragonal","90","1280","6.3","6.3","15.00%","","PEI","","35","","","","25.0 ","6.0 ","0.09 ","1.70 ","18.89 ","1.22 ","1.24 ","1.01 "
"176","","","T-MOF-5","tetragonal","90","1280","6.3","6.3","25.00%","","PEI","","35","","","","25.0 ","6.0 ","0.09 ","1.70 ","18.89 ","1.33 ","1.76 ","1.32 "
"178","2016","17","Ni2(dobdc)/MOF-74","","17.5","1400","7.6","7.6","23.00%","","cellulose acetate","","","","","","25","1","0.11 ","3.50 ","30.60 ","1.09 ","1.08 ","0.99 "
"180","","","Ni2(dobdc)","","17.5","1400","7.6","7.6","23.00%","","matrimid ","","","","","","25","1","0.28 ","9.55 ","34.50 ","1.14 ","0.97 ","0.86 "
"182","","","Ni2(dobdc)","","17.5","1400","7.6","7.6","15.00%","","6FDA-DAT","","","","","","25","1","1.11 ","55.80 ","50.10 ","1.11 ","1.15 ","1.04 "
"184","","","Ni2(dobdc)","","17.5","1400","7.6","7.6","18.00%","","6FDA-DAM:DAT","","","","","","25","1","6.10 ","191.00 ","31.30 ","1.18 ","1.15 ","0.97 "
"186","","","Ni2(dobdc)","","17.5","1400","7.6","7.6","23.00%","","6FDA-DAM","","","","","","25","1","27.70 ","518.00 ","18.70 ","1.78 ","1.38 ","0.78 "
"188","","","Ni2(dobdc)","","17.5","1400","7.6","7.6","21.00%","","6FDA-durene","","","","","","25","1","34.78 ","626.00 ","18.00 ","2.42 ","1.65 ","0.68 "
"208","2018","21","KAUST-7","","80","248","4.7","4.7","11.00%","","6FDA-Durene","","50","","1.31","","35","2","31.46 ","755.00 ","24.00 ","1.00 ","1.19 ","1.19 "
"209","","","KAUST-7","","80","248","4.7","4.7","22.00%","","6FDA-Durene","","50","","1.43","","35","2","31.46 ","755.00 ","24.00 ","1.03 ","1.29 ","1.25 "
"210","","","KAUST-7","","80","248","4.7","4.7","33.00%","","6FDA-Durene","","50","","1.55","","35","2","31.46 ","755.00 ","24.00 ","1.01 ","1.35 ","1.33 "
"211","","","KAUST-7","","80","248","4.7","4.7","33.00%","","6FDA-Durene","","50","","1.55","","35","2","31.46 ","755.00 ","24.00 ","0.67 ","1.48 ","2.23 "
"212","","","KAUST-7","","80","248","4.7","4.7","33.00%","","6FDA-Durene","","50","","1.55","","35","2","31.46 ","755.00 ","24.00 ","0.64 ","1.66 ","2.58 "
"214","2018","22","NUS-8","","5000","664","6","6","0.50%","","PIM-1-TT","","65","","","","25","1","272.11 ","4000.00 ","14.70 ","1.01 ","1.20 ","1.19 "
"215","","","NUS-8","","5000","664","6","6","1.00%","","PIM-1-TT","","65","","","","25","1","272.11 ","4000.00 ","14.70 ","0.76 ","1.30 ","1.71 "
"216","","","NUS-8","","5000","664","6","6","2.00%","","PIM-1-TT","","65","","","","25","1","272.11 ","4000.00 ","14.70 ","0.79 ","1.62 ","2.05 "
"217","","","NUS-8","","5000","664","6","6","5.00%","","PIM-1-TT","","65","","","","25","1","272.11 ","4000.00 ","14.70 ","1.75 ","2.12 ","1.22 "
"224","2017","23","Co4(μ4-O)(Me2pzba)3","","3000","1850","14","6","8.00%","","Matrimid 5218","","66","","","","30","3","0.21 ","8.70 ","41.43 ","0.81 ","1.11 ","1.38 "
"225","","","Co4(μ4-O)(Me2pzba)3","","3000","1850","14","6","16.00%","","Matrimid 5218","","75","","","","30","3","0.21 ","8.70 ","41.43 ","0.86 ","1.22 ","1.42 "
"226","","","Co4(μ4-O)(Me2pzba)3","","3000","1850","14","6","24.00%","","Matrimid 5218","","90","","","","30","3","0.21 ","8.70 ","41.43 ","1.05 ","1.49 ","1.43 "
"228","2018","24","Fe-BTC","","200","1500","8.5","5.8","5.00%","","pebax 1657","","","","","","25","3","3.84 ","70.67 ","18.40 ","1.09 ","1.14 ","1.05 "
"229","","","Fe-BTC","","200","1500","8.5","5.8","10.00%","","pebax 1657","","","","","","25","3","3.84 ","70.67 ","18.40 ","1.11 ","1.16 ","1.05 "
"230","","","Fe-BTC","","200","1500","8.5","5.8","15.00%","","pebax 1657","","","","","","25","3","3.84 ","70.67 ","18.40 ","1.12 ","1.27 ","1.13 "
"231","","","Fe-BTC","","200","1500","8.5","5.8","20.00%","","pebax 1657","","","","","","25","3","3.84 ","70.67 ","18.40 ","1.15 ","1.39 ","1.21 "
"232","","","Fe-BTC","","200","1500","8.5","5.8","25.00%","","pebax 1657","","","","","","25","3","3.84 ","70.67 ","18.40 ","1.76 ","2.10 ","1.19 "
"233","","","Fe-BTC","","200","1500","8.5","5.8","30.00%","","pebax 1657","","","","","","25","3","3.84 ","70.67 ","18.40 ","4.88 ","5.70 ","1.17 "
"234","","","Fe-BTC","","200","1500","8.5","5.8","40.00%","","pebax 1657","","","","","","25","3","3.84 ","70.67 ","18.40 ","9.01 ","6.02 ","0.67 "
"236","2018","25","Zn(pyrz)2(SiF6)","","110","","3.8","3.8","10.00%","","6FDA-TMPDA","","40","","","","25","1","20.00 ","590.00 ","29.50 ","1.25 ","1.42 ","1.14 "
"237","","","Zn(pyrz)2(SiF6)","","110","","3.8","3.8","20.00%","","6FDA-TMPDA","","40","","","","25","1","20.00 ","590.00 ","29.50 ","1.45 ","1.90 ","1.31 "
"239","2015","26","Zn(pyrz)2(SiF6)","","5700","","3.8","3.8","10.00%","","PEGDA-PEGMA-65","","450","","","","25","1","30.00 ","450.00 ","15.00 ","0.77 ","1.20 ","1.57 "
"240","","","Zn(pyrz)2(SiF6)","","860","","3.8","3.8","10.00%","","PEGDA-PEGMA-65","","450","","","","25","1","30.00 ","450.00 ","15.00 ","0.77 ","1.38 ","1.80 "
"241","","","Zn(pyrz)2(SiF6)","","860","","3.8","3.8","20.00%","","PEGDA-PEGMA-65","","450","","","","25","1","30.00 ","450.00 ","15.00 ","0.67 ","1.31 ","1.97 "
"247","2020","27","NOTT-300","","900","1370","6.50 ","6.50 ","10.00%","","pebax 1657","","60","","","","25.0 ","10.0 ","3.80 ","82.15 ","21.62 ","1.11 ","1.17 ","1.06 "
"248","","","NOTT-300","","900","1370","6.50 ","6.50 ","20.00%","","pebax 1657","","60","","","","25.0 ","10.0 ","3.80 ","82.15 ","21.62 ","1.50 ","1.77 ","1.18 "
"249","","","NOTT-300","","900","1370","6.50 ","6.50 ","30.00%","","pebax 1657","","60","","","","25.0 ","10.0 ","3.80 ","82.15 ","21.62 ","2.49 ","3.21 ","1.29 "
"250","","","NOTT-300","","900","1370","6.50 ","6.50 ","40.00%","","pebax 1657","","60","","","","25.0 ","10.0 ","3.80 ","82.15 ","21.62 ","2.84 ","4.81 ","1.69 "
"252","2015","28","sod-ZMOF","","2000","33","1.6","9.6","5.00%","","Matrimid 5218","","47.5","","","","30","4","0.15 ","5.59 ","37.27 ","1.27 ","1.22 ","0.96 "
"253","","","sod-ZMOF","","2000","33","1.6","9.6","10.00%","","Matrimid 5218","","47.5","","","","30","4","0.15 ","5.59 ","37.27 ","1.40 ","1.35 ","0.96 "
"254","","","sod-ZMOF","","2000","33","1.6","9.6","20.00%","","Matrimid 5218","","47.5","","","","30","4","0.15 ","5.59 ","37.27 ","2.47 ","2.18 ","0.88 "
"256","2018","29","LaBTB","","","","6","6","5.00%","","6FDA–DAM","","75","","","","20","0.35","18.54 ","471.00 ","25.40 ","0.92 ","1.09 ","1.18 "
"257","","","LaBTB","","","","6","6","10.00%","","6FDA–DAM","","75","","","","20","0.35","18.54 ","471.00 ","25.40 ","1.39 ","1.48 ","1.07 "
"258","","","LaBTB","","","","6","6","15.00%","","6FDA–DAM","","75","","","","20","0.35","18.54 ","471.00 ","25.40 ","1.24 ","1.19 ","0.96 "
"259","","","LaBTB","","","","6","6","20.00%","","6FDA–DAM","","75","","","","20","0.35","18.54 ","471.00 ","25.40 ","0.97 ","1.07 ","1.11 "
"261","","","LaBTB","","","","6","6","5.00%","","Matrimid 5218","","75","","","","20","0.35","0.30 ","8.50 ","28.00 ","0.72 ","1.06 ","1.48 "
"262","","","LaBTB","","","","6","6","10.00%","","Matrimid 5218","","75","","","","20","0.35","0.30 ","8.50 ","28.00 ","0.71 ","1.09 ","1.54 "
"263","","","LaBTB","","","","6","6","15.00%","","Matrimid 5218","","75","","","","20","0.35","0.30 ","8.50 ","28.00 ","0.62 ","1.20 ","1.94 "
"264","","","LaBTB","","","","6","6","20.00%","","Matrimid 5218","","75","","","","20","0.35","0.30 ","8.50 ","28.00 ","0.70 ","1.33 ","1.89 "
"266","2018","30","Y-fum-fcu-MOF","","","691","7.9","4.7","20.00%","","6FDA-DAM","","","","","","-20","3.5","6.55 ","635.00 ","97.00 ","1.56 ","1.11 ","0.72 "
"267","","","Y-fum-fcu-MOF","","","691","7.9","4.7","20.00%","","6FDA-DAM","","","","","","0","3.5","6.55 ","635.00 ","97.00 ","2.28 ","1.13 ","0.49 "
"268","","","Y-fum-fcu-MOF","","","691","7.9","4.7","20.00%","","6FDA-DAM","","","","","","35","3.5","6.55 ","635.00 ","97.00 ","4.20 ","1.05 ","0.25 "
"269","","","Y-fum-fcu-MOF","","","691","7.9","4.7","20.00%","","6FDA-DAM","","","","","","50","3.5","6.55 ","635.00 ","97.00 ","10.05 ","0.98 ","0.10 "
"270","","","Y-fum-fcu-MOF","","","691","7.9","4.7","20.00%","","6FDA-DAM","","","","","","65","3.5","6.55 ","635.00 ","97.00 ","16.66 ","0.94 ","0.06 "
"272","2019","31","Mg–MOF–74","","3000","325","11","11","5.00%","","PVAc","","60","","","","35","6","0.07 ","0.71 ","10.14 ","1.00 ","1.21 ","1.21 "
"273","","","Mg–MOF–74","","3000","325","11","11","15.00%","","PVAc","","60","","","","35","6","0.07 ","0.71 ","10.14 ","1.57 ","2.42 ","1.54 "
"274","","","Mg–MOF–74","","3000","325","11","11","20.00%","","PVAc","","60","","","","35","6","0.07 ","0.71 ","10.14 ","1.57 ","3.41 ","2.17 "
"275","","","Mg–MOF–74","","3000","402","11","11","20.00%","150,24","PVAc","","60","","","","35","6","0.07 ","0.71 ","10.14 ","2.71 ","6.62 ","2.44 "
"276","","","Mg–MOF–74","","3000","355","11","11","20.00%","150,36","PVAc","","60","","","","35","6","0.07 ","0.71 ","10.14 ","3.14 ","5.61 ","1.78 "
"278","2009","32","MOF-5","","100","3000","11","11","10.00%","","Matrimid 5218","","35","","","","35.0 ","2.0 ","0.22 ","9.00 ","40.91 ","1.00 ","1.23 ","1.23 "
"279","","","MOF-5","","100","3000","11","11","20.00%","","Matrimid 5218","","35","","","","35.0 ","2.0 ","0.22 ","9.00 ","40.91 ","1.55 ","1.53 ","0.99 "
"280","","","MOF-5","","100","3000","11","11","30.00%","","Matrimid 5218","","35","","","","35.0 ","2.0 ","0.22 ","9.00 ","40.91 ","2.05 ","2.24 ","1.10 "
"282","2014","33","MOP-18","","5000","","15","10","23.00%","note:good solubility, inimate contact with Matrimid","Matrimid 5218","","22","","","","35.0 ","2.6 ","0.22 ","7.33 ","33.32 ","1.86 ","1.28 ","0.69 "
"283","","","MOP-18","","5000","","15","10","33.00%","","Matrimid 5218","","22","","","","35.0 ","2.6 ","0.22 ","7.33 ","33.32 ","2.95 ","1.91 ","0.65 "
"284","","","MOP-18","","5000","","15","10","44.00%","","Matrimid 5218","","74","","","","35.0 ","2.6 ","0.22 ","7.33 ","33.32 ","4.32 ","2.13 ","0.49 "
"286","2014","34","Fe(BTC)","","50000","1500","8.5","5.5","10.00%","","Matrimid 5218","","61.5","","","","35","5","0.35 ","8.92 ","25.20 ","1.00 ","1.01 ","1.01 "
"287","","","Fe(BTC)","","50000","1500","8.5","5.5","20.00%","","Matrimid 5218","","61.5","","","","35","5","0.35 ","8.92 ","25.20 ","1.09 ","1.17 ","1.07 "
"288","","","Fe(BTC)","","50000","1500","8.5","5.5","30.00%","","Matrimid 5218","","61.5","","","","35","5","0.35 ","8.92 ","25.20 ","1.17 ","1.50 ","1.28 "
"290","2019","35","[Ni3(HCOO)6]","","400","293","4.6","4.6","7.00%","","BTDA-TDI/MDI (P84)","","","","","","30","5","0.02 ","0.72 ","44.00 ","1.02 ","1.46 ","1.43 "
"291","","","[Ni3(HCOO)6]","","400","293","4.6","4.6","15.00%","","BTDA-TDI/MDI (P84)","","","","","","30","5","0.02 ","0.72 ","44.00 ","1.15 ","1.75 ","1.52 "
"292","","","[Ni3(HCOO)6]","","400","293","4.6","4.6","25.00%","","BTDA-TDI/MDI (P84)","","","","","","30","5","0.02 ","0.72 ","44.00 ","2.01 ","1.99 ","0.99 "
"293","","","[Ni3(HCOO)6]","","400","293","4.6","4.6","35.00%","","BTDA-TDI/MDI (P84)","","","","","","30","5","0.02 ","0.72 ","44.00 ","8.28 ","2.33 ","0.28 "
"301","2019","37","UiO-66","","200","983","8","6","10.00%","","matrimid 5218","","","","","","","","0.32 ","12.80 ","40.50 ","2.01 ","2.03 ","1.01 "
"302","","","MOF-808-AA","","850","1982","18.4","18.4","10.00%","","matrimid 5218","","","","","","","","0.32 ","12.80 ","40.50 ","1.44 ","1.85 ","1.28 "
"303","","","MOF-808-PA","","650","1468","16.7","16.7","10.00%","","matrimid 5218","","","","","","","","0.32 ","12.80 ","40.50 ","1.22 ","1.25 ","1.02 "
"304","","","MOF-808-BA","","100","739","15.6","15.6","10.00%","","matrimid 5218","","","","","","","","0.32 ","12.80 ","40.50 ","1.51 ","1.76 ","1.16 "
"305","","","MOF-TFA","","150","1239","18.4","18.4","10.00%","","matrimid 5218","","","","","","","","0.32 ","12.80 ","40.50 ","1.16 ","1.95 ","1.68 "
"306","","","MOF-TFA","","150","1239","18.4","18.4","","","matrimid 5218","","","","","","","","0.32 ","12.80 ","40.50 ","0.92 ","1.67 ","1.83 "
"307","","","MOF-TFA","","150","1239","18.4","18.4","","","matrimid 5218","","","","","","","","0.32 ","12.80 ","40.50 ","1.02 ","1.94 ","1.90 "
"308","","","MOF-TFA","","150","1239","18.4","18.4","","","matrimid 5218","","","","","","","","0.32 ","12.80 ","40.50 ","1.10 ","2.15 ","1.95 "
"309","","","MOF-PFPA","","100","1089","16.7","16.7","10.00%","","matrimid 5218","","","","","","","","0.32 ","12.80 ","40.50 ","1.22 ","2.20 ","1.80 "
"310","","","MOF-HFBA","","100","622","13.8","13.8","10.00%","","matrimid 5218","","","","","","","","0.32 ","12.80 ","40.50 ","1.23 ","2.91 ","2.37 "
"313","2016","38","Mg-MOF-74","","11000","1250","11","11","10.00%","","PIM-1-TD","","50","","0.93","","25.0 ","2.0 ","536.00 ","6576.00 ","12.27 ","1.32 ","1.43 ","1.08 "
"314","","","Mg-MOF-74","","11000","1250","11","11","15.00%","","PIM-1-TD","","50","","1.07","","25.0 ","2.0 ","536.00 ","6576.00 ","12.27 ","1.62 ","2.29 ","1.42 "
"315","","","Mg-MOF-74","","11000","1250","11","11","20.00%","","PIM-1-TD","","50","","1.12","","25.0 ","2.0 ","536.00 ","6576.00 ","12.27 ","2.08 ","3.23 ","1.56 "
"316","","","Mg-MOF-74-a","","11000","1250","11","11","20.00%","","PIM-1-TD","acetic Acidic treatment","50","","0.82","","25.0 ","2.0 ","536.00 ","6576.00 ","12.27 ","1.50 ","1.14 ","0.76 "
"318","2013","39","TKL-107","","","1454","6","6","5.00%","","matrimid 5218","","65","","","","25","2","0.21 ","7.60 ","36.30 ","0.97 ","1.18 ","1.21 "
"319","","","TKL-107","","","1454","6","6","10.00%","","matrimid 5218","","65","","","","25","2","0.21 ","7.60 ","36.30 ","0.80 ","1.32 ","1.65 "
"320","","","TKL-107","","","1454","6","6","20.00%","","matrimid 5218","","65","","","","25","2","0.21 ","7.60 ","36.30 ","1.29 ","2.30 ","1.78 "
"321","","","TKL-107","","","1454","6","6","30.00%","","matrimid 5218","","65","","","","25","2","0.21 ","7.60 ","36.30 ","2.54 ","3.42 ","1.35 "
"323","2017","40","CuBDC","","27.5","180","5.2","5.2","0.20%","","PIM-1-TT","","0.2","","","","25","1","489.00 ","1770.00 ","3.00 ","0.11 ","0.32 ","3.47 "
"324","","","CuBDC","","27.5","180","5.2","5.2","5.00%","","PIM-1-TT","","0.2","","","","25","1","489.00 ","1770.00 ","3.00 ","0.07 ","0.33 ","4.25 "
"325","","","CuBDC","","27.5","180","5.2","5.2","10.00%","","PIM-1-TT","","0.2","","","","25","1","489.00 ","1770.00 ","3.00 ","0.05 ","0.23 ","5.22 "
"326","","","CuBDC","","27.5","180","5.2","5.2","15.00%","","PIM-1-TT","","0.2","","","","25","1","489.00 ","1770.00 ","3.00 ","0.09 ","0.27 ","3.73 "
"1 ","2017 ","1 ","ZIF-7","","55.0 ","350.0 ","7.50 ","3.00 ","5%","/","PEI","","400 ","dense","","N","3.0 ","2.0 ","18.90 ","82.50 ","3.78 ","0.26 ","0.78 ","4.50 "
"3 ","","","ZIF-7","","55.0 ","290.0 ","7.50 ","3.00 ","5%","link exchange with benzotriazole","PEI","","400 ","","","","3.0 ","2.0 ","18.90 ","82.50 ","3.78 ","5.71 ","2.98 ","0.36 "
"8 ","2013 ","3 ","ZIF-8","","80.0 ","1350.0 ","11.60 ","3.40 ","5%","","6FDA-Durene/DABA (9/1)","","50 ","","","","3.0 ","10.0 ","13.10 ","256.00 ","19.54 ","1.01 ","1.02 ","1.01 "
"9 ","","","ZIF-8","","80.0 ","1350.0 ","11.60 ","3.40 ","10%","","6FDA-Durene/DABA (9/1)","","50 ","","","","3.0 ","10.0 ","13.10 ","256.00 ","19.54 ","1.20 ","1.18 ","0.98 "
"10 ","","","ZIF-8","","80.0 ","1350.0 ","11.60 ","3.40 ","15%","","6FDA-Durene/DABA (9/1)","","50 ","","","","3.0 ","10.0 ","13.10 ","256.00 ","19.54 ","1.35 ","1.37 ","1.01 "
"11 ","","","ZIF-8","","80.0 ","1350.0 ","11.60 ","3.40 ","20%","","6FDA-Durene/DABA (9/1)","","50 ","","","","3.0 ","10.0 ","13.10 ","256.00 ","19.54 ","1.47 ","1.53 ","1.04 "
"12 ","","","ZIF-8","","80.0 ","1350.0 ","11.60 ","3.40 ","30%","","6FDA-Durene/DABA (9/1)","","50 ","","","","3.0 ","10.0 ","13.10 ","256.00 ","19.54 ","2.31 ","2.35 ","1.02 "
" ","","","ZIF-8","","80.0 ","1350.0 ","11.60 ","3.40 ","40%","","6FDA-Durene/DABA (9/1)","","50 ","","","","3.0 ","10.0 ","13.10 ","256.00 ","19.54 ","2.85 ","3.04 ","1.07 "
"15 ","2014 ","4 ","ZIF-8","","","","11.60 ","3.40 ","10%","","PBI-BuI","","","","","","35.00 ","20.00 ","0.04 ","2.30 ","25.56 ","1.25 ","1.22 ","0.78 "
"16 ","","","ZIF-8","","","","11.60 ","3.40 ","20%","","PBI-BuI","","","","","","35.00 ","20.00 ","0.04 ","2.30 ","25.56 ","2.00 ","1.67 ","0.83 "
"17 ","","","ZIF-8","","","","11.60 ","3.40 ","30%","","PBI-BuI","","","","","","35.00 ","20.00 ","0.04 ","2.30 ","25.56 ","3.00 ","2.27 ","0.62 "
"19 ","","","ZIF-8","","","","11.60 ","3.40 ","10%","","PBI-BuI-NC","","","","","","35.00 ","20.00 ","0.04 ","2.30 ","25.56 ","4.00 ","2.91 ","0.73 "
"20 ","","","ZIF-8","","","","11.60 ","3.40 ","20%","","PBI-BuI-NC","","","","","","35.00 ","20.00 ","0.04 ","2.30 ","25.56 ","7.00 ","3.91 ","0.55 "
"21 ","","","ZIF-8","","","","11.60 ","3.40 ","30%","","PBI-BuI-NC","","","","","","35.00 ","20.00 ","0.04 ","2.30 ","25.56 ","87.75 ","23.43 ","0.44 "
"23 ","","","ZIF-8","","","","11.60 ","3.40 ","10%","","PBI-BuI-N4","","","","","","35.00 ","20.00 ","0.04 ","2.30 ","25.56 ","120.00 ","26.17 ","0.51 "
"24 ","","","ZIF-8","","","","11.60 ","3.40 ","20%","","PBI-BuI-N4","","","","","","35.00 ","20.00 ","0.04 ","2.30 ","25.56 ","195.00 ","39.04 ","0.56 "
"24 ","2013 ","5 ","ZIF-8","","40.0 ","","11.60 ","3.40 ","11%","","PIM-1","","","","","","35.0 ","1.0 ","310.00 ","4390.00 ","24.39 ","1.03 ","1.10 ","0.79 "
"25 ","","","ZIF-8","","40.0 ","","11.60 ","3.40 ","28%","","PIM-1","","","","","","35.0 ","1.0 ","310.00 ","4390.00 ","24.39 ","0.74 ","0.97 ","0.90 "
"26 ","","","ZIF-8","","40.0 ","","11.60 ","3.40 ","36%","","PIM-1","","","","","","35.0 ","1.0 ","310.00 ","4390.00 ","24.39 ","1.65 ","1.55 ","0.74 "
"27 ","","","ZIF-8","","40.0 ","","11.60 ","3.40 ","43%","","PIM-1","","","","","","35.0 ","1.0 ","310.00 ","4390.00 ","24.39 ","1.39 ","1.44 ","0.74 "
"29 ","","","ZIF-8","EtOH","40.0 ","","11.60 ","3.40 ","28%","Treat with EtOH","PIM-1","","","","","","35.0 ","1.0 ","310.00 ","4390.00 ","24.39 ","4.65 ","3.88 ","0.64 "
"30 ","","","ZIF-8","MeOH","40.0 ","","11.60 ","3.40 ","43%","","PIM-1","","","","","","35.0 ","1.0 ","310.00 ","4390.00 ","24.39 ","8.58 ","4.41 ","0.45 "
"47 ","2014 ","9 ","ZIF-71","","100.0 ","679.0 ","16.50 ","4.20 ","10%","/","6FDA-Durene","","","","1.96 ","","35.0 ","3.5 ","58.60 ","959.00 ","14.71 ","1.91 ","1.88 ","1.01 "
"48 ","","","ZIF-71","","100.0 ","679.0 ","16.50 ","4.20 ","20%","/","6FDA-Durene","","","","1.73 ","","35.0 ","3.5 ","58.60 ","959.00 ","14.71 ","5.34 ","4.18 ","0.87 "
"49 ","","","ZIF-71","","100.0 ","679.0 ","16.50 ","4.20 ","30%","/","6FDA-Durene","","","","1.25 ","","35.0 ","3.5 ","58.60 ","959.00 ","14.71 ","13.87 ","8.08 ","0.78 "
"51 ","2011 ","10 ","ZIF-8","","4900.0 ","1550.0 ","11.80 ","3.40 ","10%","/","PPEES","","","","","","30.0 ","1.0 ","0.30 ","5.00 ","25.00 ","1.17 ","1.40 ","0.93 "
"52 ","","","ZIF-8","","4900.0 ","1550.0 ","11.80 ","3.40 ","20%","/","PPEES","","","","","","30.0 ","1.0 ","0.30 ","5.00 ","25.00 ","2.83 ","3.60 ","1.03 "
"53 ","","","ZIF-8","","4900.0 ","1550.0 ","11.80 ","3.40 ","30%","/","PPEES","","","","","","30.0 ","1.0 ","0.30 ","5.00 ","25.00 ","8.17 ","10.00 ","0.95 "
"55 ","2016 ","11 ","ZIF-11","","2500.0 ","","14.60 ","3.00 ","10%","/","Pebax2533","","150 ","","","","20.0 ","2.0 ","","","","#DIV/0!","#DIV/0!","#DIV/0!"
"56 ","","","ZIF-11","","2500.0 ","","14.60 ","3.00 ","30%","/","Pebax2533","","150 ","","","","20.0 ","2.0 ","26.00 ","230.00 ","38.33 ","0.77 ","0.78 ","1.24 "
"57 ","","","ZIF-11","","2500.0 ","","14.60 ","3.00 ","50%","/","Pebax2533","","150 ","","","","20.0 ","2.0 ","26.00 ","230.00 ","38.33 ","0.81 ","1.00 ","1.20 "
"58 ","","","ZIF-11","","2500.0 ","","14.60 ","3.00 ","70%","/","Pebax2533","","150 ","","","","20.0 ","2.0 ","26.00 ","230.00 ","38.33 ","1.23 ","1.76 ","0.81 "
"71 ","2019 ","14 ","ZIF-302","","2250.0 ","","","","","d-PI(dense)","PI","","36 ","","","","35.0 ","2.0 ","0.04 ","1.38 ","34.50 ","2.50 ","2.30 ","0.92 "
"72 ","","","ZIF-302","","2250.0 ","","","","","s-PI(self consistent)","PI","","194 ","","","","35.0 ","2.0 ","0.80 ","13.47 ","16.84 ","1.54 ","1.66 ","1.08 "
"74 ","2018 ","15 ","ZIF-8","","30.0 ","1821.0 ","11.80 ","3.40 ","8%","","P84","","20 ","","","","25.0 ","3.0 ","0.05 ","2.66 ","54.29 ","1.02 ","1.18 ","1.16 "
"75 ","","","ZIF-8","","30.0 ","1821.0 ","11.80 ","3.40 ","17%","","P84","","20 ","","","","25.0 ","3.0 ","0.05 ","2.66 ","54.29 ","1.39 ","2.38 ","1.71 "
"76 ","","","ZIF-8","","30.0 ","1821.0 ","11.80 ","3.40 ","27%","","P84","","20 ","","","","25.0 ","3.0 ","0.05 ","2.66 ","54.29 ","2.45 ","4.14 ","1.69 "
"77 ","","","ZIF-8","","30.0 ","1821.0 ","11.80 ","3.40 ","31%","","P84","","20 ","","","","25.0 ","3.0 ","0.05 ","2.66 ","54.29 ","9.02 ","7.54 ","0.84 "
"79 ","2015 ","16 ","ZIF-71","","","","16.50 ","4.20 ","10%","","PIM-1-TT","","60 ","","","","35.0 ","3.5 ","322.20 ","3294.70 ","10.23 ","1.17 ","1.30 ","1.11 "
"80 ","","","ZIF-71","","","","16.50 ","4.20 ","20%","","PIM-1-TT","","60 ","","","","35.0 ","3.5 ","322.20 ","3294.70 ","10.23 ","1.55 ","1.80 ","1.17 "
"81 ","","","ZIF-71","","","","16.50 ","4.20 ","30%","","PIM-1-TT","","60 ","","","","35.0 ","3.5 ","322.20 ","3294.70 ","10.23 ","2.33 ","2.54 ","1.09 "
"83 ","","","ZIF-71","","","","16.50 ","4.20 ","10%","","PIM-1-TT","","60 ","","","","35.0 ","3.5 ","36.20 ","1233.20 ","34.07 ","1.49 ","1.55 ","1.04 "
